Repository: jp02291/ane-active-learning

# Closed-loop active learning for anomalous Nernst heat-flux sensor alloys

Code and data accompanying *Discovery of high-sensitivity heat-flux sensor
materials via active learning*.

The framework searches an eight-element alloy space for compositions that
maximize the material-level heat-flux sensitivity |*S*<sub>ANE</sub>| / κ. At
each cycle it trains real-only and augmented surrogates. The researchers
manually chose a scenario after reviewing the held-out MAEs of both properties.
The selected surrogate ranks candidate compositions,
and hands ten of them to synthesis. Measurements return and the loop repeats.

---

## Repository layout

```
src/ane/
├── elements.py     element inventory and atomic property table
├── features.py     composition -> 7 ILR coordinates + 8 descriptors
├── physics.py      Miedema mixing enthalpy; Callaway lattice conductivity
│                   defaults follow the supplementary information: negative
│                   Umklapp exponent, gamma = 3.12.

## Data

`data/data.csv` holds composition, thermal conductivity κ and anomalous Nernst
coefficient |*S*<sub>ANE</sub>| at 300 K.

Thermal conductivity was not reported for the literature entries. For those
rows κ was reconstructed as κ<sub>L</sub> + κ<sub>e</sub>, with the electronic
term from the reported electrical conductivity through the Wiedemann-Franz law
and the lattice term from the Callaway model in `ane.physics`. Those values are
marked in the `kappa_source` column and are model-derived, not measured.

---

# Measured data

`data.csv` holds one row per measured composition, 70 in total.

| column | meaning |
|---|---|
| `Fe`, `Co`, `Mn`, `Ga`, `Al`, `Si`, `Ge`, `Pt` | atomic fractions |
| `kxx` | thermal conductivity at 300 K [W m-1 K-1] |
| `S_ANE` | anomalous Nernst coefficient at 300 K [uV K-1] |
| `kappa_source` | `measured`, or `model` where kappa was reconstructed |
| `cycle_added` | 0 for the initial dataset, 1-3 for each closed-loop cycle |
| `reference` | `This work`, or the literature source |
| `label` | the composition as written in the manuscript |

## Reproducing a single cycle

`cycle_added` is what makes the earlier cycles reproducible. Cycle 2 was run on
the data that existed when it started, not on everything measured since:

```python
from ane.data import load_dataset
df = load_dataset("data/data.csv", up_to_cycle=2)   # 55 rows
```

| | rows available |
|---|---|
| cycle 1 | 45 |
| cycle 2 | 55 |
| cycle 3 | 65 |
| after cycle 3 | 70 |

Each cycle added ten candidates, five chosen for predicted performance and five
for ensemble disagreement. In the final cycle only the five performance
candidates were synthesized, since no further model update was planned; the
five unmeasured exploration candidates are in `unmeasured_candidates.csv` with
the predictions that selected them.

## Two things to know before using it

**Not every kappa is measured.** Thermal conductivity was not reported for the
13 literature entries. For those rows kappa was reconstructed as a Callaway
lattice term plus a Wiedemann-Franz electronic term from the reported
electrical conductivity; see `ane.physics`. They are marked `model` in
`kappa_source` and are model-derived. Comparison against compositions measured
here indicates the reconstruction runs about 9% high in the overlapping Fe-Ga
range.

**The initial 45 rows are the reconciled analysis values.**
`authoritative_cycle1_45.csv` links every row to Supplementary Table S1 and to
the recovered historical 36/9 membership. The atomic fractions in those 45
rows are closed to exactly one and retain the unrounded property values used by
the recovered analysis files. The rounded manuscript spelling remains in the
`label` column.

## Other files

`candidates.csv` records what the loop actually did: the thirty compositions it
proposed across three cycles, which rule selected each one, what the surrogate
predicted, and what was then measured. It is the audit trail for the closed
loop rather than an input to it.

`reported_splits/` contains the recovered training and test membership of each
cycle: 36/9, 45/10 and 55/10 rows for cycles 1 to 3. `split/` is the output
directory written by `scripts/0_split_data.py`, which validates and copies
these memberships. The test set is drawn at random from the remainder; it is
the retention of the top 15% that makes the partition target informed. See
`ane.data`.

## `literature_reconstruction.csv`

The 13 literature entries of the initial dataset, whose thermal conductivity was
not reported and was reconstructed with the Callaway-Klemens model described in
Methods (see also Supplementary Note S4). One row per entry: composition, reference, the reported
anomalous Nernst coefficient, the lattice term, and the total.

`kappa_L` is the lattice term returned by `ane.physics.kappa_lattice` for each
composition, with the parameters of Supplementary Table S6. `kappa_total` is the
reconstructed thermal conductivity used as the label for those rows, formed as

File: data/authoritative_cycle1_45.csv
historical_split,source_row_1based,Fe,Co,Mn,Ga,Al,Si,Ge,Pt,kxx,S_ANE,si_table_row,sample_id,si_composition,si_source,composition_L1_to_SI_normalized,kxx_difference_from_SI_rounded,S_ANE_difference_from_SI_rounded,composition_sum
train,1,0.75,0.0,0.0,0.25,0.0,0.0,0.0,0.0,19.4804,5.878,1,C1_S1_001,Fe0.750Ga0.250,This work,0.0,0.00039999999999906777,-0.0019999999999997797,1.0
train,2,0.75,0.0,0.0,0.0,0.25,0.0,0.0,0.0,18.30473,4.00036,2,C1_S1_002,Fe0.750Al0.250,This work,0.0,0.004729999999998569,0.0003599999999996939,1.0
train,3,0.75,0.0,0.0,0.0,0.0,0.25,0.0,0.0,32.9355,2.30339,3,C1_S1_003,Fe0.750Si0.250,This work,0.0,-0.0045000000000001705,0.003390000000000004,1.0
test,1,0.75,0.0,0.0,0.125,0.0,0.0,0.125,0.0,20.2354,2.882,4,C1_S1_004,Fe0.750Ga0.125Ge0.125,This work,0.0,-0.0045999999999999375,0.002000000000000224,1.0
train,4,0.75,0.0,0.0,0.1875,0.0625,0.0,0.0,0.0,17.967,5.6,5,C1_S1_005,Fe0.750Ga0.188Al0.063,This work,0.0014985014985014755,-0.0030000000000001137,0.0,1.0
train,6,0.75,0.0,0.0,0.0625,0.1875,0.0,0.0,0.0,15.5168,4.82,6,C1_S1_006,Fe0.750Ga0.063Al0.188,This work,0.0014985014985014755,-0.0031999999999996476,0.0,1.0
test,2,0.75,0.0,0.0,0.125,0.0,0.125,0.0,0.0,16.6792,2.655,7,C1_S1_007,Fe0.750Ga0.125Si0.125,This work,0.0,-0.0007999999999981355,-0.0050000000000003375,1.0
test,3,0.75,0.0,0.0,0.0,0.125,0.125,0.0,0.0,17.9094,2.391,8,C1_S1_008,Fe0.750Al0.125Si0.125,This work,0.0,-0.0005999999999986017,0.0009999999999998899,1.0
test,4,0.751879699,0.0,0.0,0.082706767,0.082706767,0.082706767,0.0,0.0,11.686,2.677,9,C1_S1_009,Fe0.752Ga0.083Al0.083Si0.083,This work,0.00126189550249739,-0.0039999999999995595,-0.0030000000000001137,1.0
test,5,0.751879699,0.0,0.0,0.082706767,0.082706767,0.0,0.082706767,0.0,16.66,3.513,10,C1_S1_010,Fe0.752Ga0.083Al0.083Ge0.083,This work,0.00126189550249739,0.0,0.0030000000000001137,1.0
train,7,0.75,0.0,0.0,0.0625,0.0625,0.0625,0.0625,0.0,15.8564,2.21314,11,C1_S1_011,Fe0.750Ga0.063Al0.063Si0.063Ge0.063,This work,0.0029940119760478723,-0.0035999999999987153,0.0031400000000001427,1.0
train,8,0.75,0.0,0.0,0.11,0.05,0.025,0.065,0.0,16.193,3.298,12,C1_S1_012,Fe0.750Ga0.110Al0.050Si0.025Ge0.065,This work,0.0,0.0030000000000001137,-0.0019999999999997797,1.0
test,6,0.75,0.0,0.0,0.0975,0.04,0.025,0.0875,0.0,18.0092,3.127,13,C1_S1_013,Fe0.750Ga0.098Al0.040Si0.025Ge0.088,This work,0.0016283716283715909,-0.0008000000000016882,-0.0030000000000001137,1.0
train,9,0.75,0.0,0.0,0.0275,0.0125,0.1925,0.0175,0.0,17.8624,2.163,14,C1_S1_014,Fe0.750Ga0.028Al0.013Si0.193Ge0.018,This work,0.0029940119760479642,0.002400000000001512,0.0029999999999996696,0.9999999999999999
train,10,0.75,0.0,0.0,0.07,0.1175,0.06,0.0025,0.0,14.6944,3.602,15,C1_S1_015,Fe0.750Ga0.070Al0.118Si0.060Ge0.003,This work,0.0017582417582418094,0.004400000000000404,0.0019999999999997797,1.0
train,11,0.75,0.0,0.0,0.08,0.1275,0.0125,0.03,0.0,14.5328,3.54,16,C1_S1_016,Fe0.750Ga0.08Al0.128Si0.013Ge0.030,This work,0.0017182817182816758,0.00280000000000058,0.0,1.0
train,12,0.75,0.0,0.0,0.005,0.065,0.0475,0.1325,0.0,16.6842,1.638,17,C1_S1_017,Fe0.750Ga0.005Al0.065Si0.048Ge0.133,This work,0.0016383616383616037,0.00420000000000087,-0.0020000000000000018,1.0
train,13,0.75,0.0,0.0,0.1175,0.0325,0.0975,0.0025,0.0,12.9594,3.38,18,C1_S1_018,Fe0.750Ga0.1175Al0.0325Si0.0975Ge0.0025,This work,1.46150452851046e-16,-0.000600000000000378,0.0,0.9999999999999999
train,14,0.75,0.0,0.0,0.0425,0.0775,0.0375,0.0925,0.0,20.3624,3.051,19,C1_S1_019,Fe0.750Ga0.043Al0.078Si0.038Ge0.093,This work,0.0029940119760478792,0.002400000000001512,0.001000000000000334,1.0
train,16,0.75,0.0,0.0,0.1875,0.0,0.0,0.0,0.0625,13.276,3.853,20,C1_S1_020,Fe0.750Ga0.188Pt0.063,This work,0.0014985014985014755,-0.0039999999999995595,0.0030000000000001137,1.0
train,17,0.75,0.0,0.0,0.0,0.0,0.0,0.0,0.25,20.4252,2.98334,21,C1_S1_021,Fe0.750Pt0.250,This work,0.0,-0.004799999999999471,0.0033400000000001207,1.0
train,18,0.75,0.0,0.0,0.125,0.0,0.0,0.0,0.125,17.6254,2.959,22,C1_S1_022,Fe0.750Ga0.125Pt0.125,This work,0.0,-0.0045999999999999375,-0.0009999999999998899,1.0
train,19,0.5,0.125,0.125,0.25,0.0,0.0,0.0,0.0,10.6478,1.299,23,C1_S1_023,Fe0.500Co0.125Mn0.125Ga0.250,This work,0.0,-0.002200000000000202,-0.001000000000000112,1.0
train,20,0.5,0.125,0.125,0.0,0.25,0.0,0.0,0.0,9.7722,0.134,24,C1_S1_024,Fe0.500Co0.125Mn0.125Al0.250,This work,0.0,0.002200000000000202,0.0040000000000000036,1.0
train,21,0.625,0.0,0.125,0.25,0.0,0.0,0.0,0.0,12.3818,1.361,25,C1_S1_025,Fe0.625Mn0.125Ga0.250,This work,0.0,0.0017999999999993577,0.0009999999999998899,1.0
test,7,0.625,0.0,0.125,0.0,0.25,0.0,0.0,0.0,13.015,0.142,26,C1_S1_026,Fe0.625Mn0.125Al0.250,This work,0.0,-0.004999999999999005,0.001999999999999974,1.0
train,22,0.0,0.5,0.25,0.25,0.0,0.0,0.0,0.0,17.8466,5.479,27,C1_S1_027,Co0.500Mn0.250Ga0.250,This work,0.0,-0.003400000000002734,-0.001000000000000334,1.0
test,8,0.0,0.5,0.25,0.0,0.0,0.25,0.0,0.0,23.2046,0.772,28,C1_S1_028,Co0.500Mn0.250Si0.250,This work,0.0,0.0045999999999999375,0.0020000000000000018,1.0
train,23,0.0,0.5,0.25,0.0,0.25,0.0,0.0,0.0,13.9832,0.623,29,C1_S1_029,Co0.500Mn0.250Al0.250,This work,0.0,0.0031999999999996476,0.0030000000000000027,1.0
test,9,0.25,0.25,0.25,0.25,0.0,0.0,0.0,0.0,8.5946,0.449,30,C1_S1_030,Fe0.250Co0.250Mn0.250Ga0.250,This work,0.0,0.0045999999999999375,-0.0010000000000000009,1.0
train,24,0.7375,0.0,0.0125,0.25,0.0,0.0,0.0,0.0,16.4972,4.935,31,C1_S1_031,Fe0.738Mn0.013Ga0.250,This work,0.0009740259740259674,-0.00280000000000058,-0.005000000000000782,1.0
train,25,0.725,0.0,0.025,0.25,0.0,0.0,0.0,0.0,14.891,4.312,32,C1_S1_032,Fe0.725Mn0.025Ga0.250,This work,0.0,0.0009999999999994458,0.002000000000000668,1.0
train,26,0.75,0.0,0.0,0.0,0.0625,0.1875,0.0,0.0,16.95027112,2.629,33,C1_S1_033,Fe0.750Al0.063Si0.188,[1],0.0014985014985014755,0.0002711200000007352,-0.0009999999999998899,1.0
train,27,0.75,0.0,0.0,0.0,0.1875,0.0625,0.0,0.0,14.42873606,2.972,34,C1_S1_034,Fe0.750Al0.188Si0.063,[1],0.0014985014985014755,-0.0012639399999994083,0.0019999999999997797,1.0
train,28,0.75,0.0,0.0,0.175,0.075,0.0,0.0,0.0,18.26661804,5.609,35,C1_S1_035,Fe0.750Ga0.175Al0.075,[1],0.0,-0.003381959999998685,-0.001000000000000334,1.0
train,29,0.75,0.0,0.0,0.1625,0.0875,0.0,0.0,0.0,18.57836634,5.69,36,C1_S1_036,Fe0.750Ga0.163Al0.088,[1],0.0014985014985015171,-0.0016336599999995371,0.0,1.0
train,30,0.75,0.0,0.0,0.15,0.1,0.0,0.0,0.0,18.83419328,5.598,37,C1_S1_037,Fe0.750Ga0.150Al0.100,[1],0.0,0.0041932800000026305,-0.0019999999999997797,1.0
train,31,0.75,0.0,0.0,0.1375,0.1125,0.0,0.0,0.0,18.5284091,5.673,38,C1_S1_038,Fe0.750Ga0.138Al0.113,[1],0.001498501498501531,-0.0015909000000000617,0.0030000000000001137,1.0
train,32,0.75,0.0,0.0,0.1,0.15,0.0,0.0,0.0,17.47668019,5.007,39,C1_S1_039,Fe0.750Ga0.100Al0.150,[1],0.0,-0.0033198100000007003,-0.0030000000000001137,1.0
train,33,0.7875,0.0,0.0,0.2125,0.0,0.0,0.0,0.0,20.04246474,4.925,40,C1_S1_040,Fe0.788Ga0.213,[2],0.0005744255744255522,0.0024647400000006314,-0.004999999999999893,1.0
train,34,0.78,0.0,0.0,0.22,0.0,0.0,0.0,0.0,21.03977641,5.278,41,C1_S1_041,Fe0.780Ga0.220,[2],0.0,-0.0002235899999973867,-0.002000000000000668,1.0
train,35,0.7725,0.0,0.0,0.2275,0.0,0.0,0.0,0.0,22.47168445,5.396,42,C1_S1_042,Fe0.773Ga0.228,[2],0.0005444555444555355,0.001684450000002613,-0.004000000000000448,1.0
train,36,0.7675,0.0,0.0,0.2325,0.0,0.0,0.0,0.0,22.61136813,5.144,43,C1_S1_043,Fe0.768Ga0.233,[2],0.0005344655344655669,0.0013681299999994678,0.004000000000000448,1.0
train,37,0.755,0.0,0.0,0.245,0.0,0.0,0.0,0.0,20.39716829,4.506,44,C1_S1_044,Fe0.755Ga0.245,[2],0.0,-0.0028317099999988216,-0.0039999999999995595,1.0
train,38,0.74,0.0,0.0,0.26,0.0,0.0,0.0,0.0,21.35234394,3.935,45,C1_S1_045,Fe0.740Ga0.260,[2],0.0,0.002343939999999378,-0.004999999999999893,1.0

File: data/candidates.csv
Fe,Co,Mn,Ga,Al,Si,Ge,Pt,cycle,selection_type,pred_kxx,pred_S_ANE,measured_kxx,measured_S_ANE,label
0.69,0.0,0.0,0.14,0.16,0.0,0.0,0.01,1,exploitation,16.2127,5.21907,14.7144,3.515,Fe0.69Ga0.14Al0.16Pt0.01
0.69,0.0,0.0,0.24,0.06,0.0,0.0,0.01,1,exploitation,16.1447,5.18933,12.786,3.617,Fe0.69Ga0.24Al0.06Pt0.01
0.45,0.0,0.25,0.09,0.19,0.0,0.0,0.02,1,exploitation,15.5618,4.86434,7.2964,0.051,Fe0.45Mn0.25Ga0.09Al0.19Pt0.02
0.46,0.0,0.24,0.16,0.12,0.0,0.0,0.02,1,exploitation,15.5231,4.83759,9.859,0.176,Fe0.46Mn0.24Ga0.16Al0.12Pt0.02
0.7,0.0,0.0,0.03,0.26,0.0,0.0,0.01,1,exploitation,16.65,5.17157,10.8356,2.159,Fe0.70Ga0.03Al0.26Pt0.01
0.5,0.0,0.25,0.02,0.23,0.0,0.0,0.0,1,exploration,16.2787,4.64637,9.346,0.045,Fe0.50Mn0.25Ga0.02Al0.23
0.51,0.15,0.03,0.29,0.0,0.0,0.02,0.0,1,exploration,14.652,2.3551,11.2582,2.604,Fe0.51Co0.15Mn0.03Ga0.29Ge0.02
0.59,0.05,0.05,0.29,0.0,0.0,0.02,0.0,1,exploration,14.7016,2.49416,9.5534,1.851,Fe0.59Co0.05Mn0.05Ga0.29Ge0.02
0.52,0.04,0.13,0.3,0.0,0.0,0.01,0.0,1,exploration,14.652,2.64485,8.4114,0.336,Fe0.52Co0.04Mn0.13Ga0.30Ge0.01
0.06,0.5,0.13,0.29,0.0,0.0,0.02,0.0,1,exploration,14.5159,2.20113,12.049,1.426,Fe0.06Co0.50Mn0.13Ga0.29Ge0.02
0.0,0.6,0.09,0.3,0.0,0.0,0.0,0.01,2,exploitation,17.4978,5.54525,25.48,1.034,Co0.60Mn0.09Ga0.30Pt0.01
0.1,0.59,0.0,0.29,0.01,0.0,0.0,0.01,2,exploitation,15.8128,4.57661,12.1932,1.924,Fe0.10Co0.59Ga0.29Al0.01Pt0.01
0.74,0.0,0.0,0.24,0.0,0.0,0.0,0.02,2,exploitation,16.0539,5.35388,14.9826,5.289,Fe0.74Ga0.24Pt0.02
0.0,0.59,0.17,0.24,0.0,0.0,0.0,0.0,2,exploitation,17.7809,5.49958,19.0844,3.145,Co0.59Mn0.17Ga0.24
0.78,0.01,0.0,0.01,0.19,0.0,0.0,0.01,2,exploitation,16.2206,4.76236,11.9444,3.018,Fe0.78Co0.01Ga0.01Al0.19Pt0.01
0.5,0.0,0.19,0.12,0.02,0.0,0.0,0.17,2,exploration,12.1743,1.00419,6.4084,0.059,Fe0.50Mn0.19Ga0.12Al0.02Pt0.17
0.46,0.0,0.23,0.03,0.04,0.0,0.01,0.23,2,exploration,13.9373,1.14716,10.8282,0.251,Fe0.46Mn0.23Ga0.03Al0.04Ge0.01Pt0.23
0.35,0.1,0.24,0.0,0.11,0.0,0.03,0.17,2,exploration,11.4811,0.30812,8.5858,0.006,Fe0.35Co0.10Mn0.24Al0.11Ge0.03Pt0.17
0.25,0.19,0.25,0.0,0.09,0.0,0.06,0.16,2,exploration,11.7137,0.30187,8.6528,0.024,Fe0.25Co0.19Mn0.25Al0.09Ge0.06Pt0.16
0.0,0.57,0.14,0.01,0.27,0.01,0.0,0.0,2,exploration,16.1996,2.81436,9.1302,2.518,Co0.57Mn0.14Ga0.01Al0.27Si0.01
0.73,0.0,0.0,0.19,0.08,0.0,0.0,0.0,3,exploitation,17.0648,5.30678,14.2766,4.414,Fe0.73Ga0.19Al0.08
0.71,0.0,0.0,0.24,0.05,0.0,0.0,0.0,3,exploitation,17.4186,5.39613,13.4628,3.973,Fe0.71Ga0.24Al0.05
0.75,0.0,0.0,0.13,0.12,0.0,0.0,0.0,3,exploitation,16.7926,5.19839,15.043,5.403,Fe0.75Ga0.13Al0.12
0.75,0.0,0.0,0.21,0.03,0.0,0.0,0.01,3,exploitation,16.2417,5.01605,15.8596,4.251,Fe0.75Ga0.21Al0.03Pt0.01
0.71,0.0,0.0,0.27,0.01,0.0,0.0,0.01,3,exploitation,16.3479,5.03351,13.1678,2.404,Fe0.71Ga0.27Al0.01Pt0.01
0.54,0.06,0.18,0.1,0.0,0.0,0.04,0.08,3,exploration,8.81457,0.48836,,,Fe0.54Co0.06Mn0.18Ga0.10Ge0.04Pt0.08
0.46,0.14,0.18,0.1,0.0,0.0,0.06,0.06,3,exploration,8.53512,0.49539,,,Fe0.46Co0.14Mn0.18Ga0.10Ge0.06Pt0.06
0.52,0.08,0.18,0.14,0.0,0.0,0.04,0.04,3,exploration,8.2905,0.42864,,,Fe0.52Co0.08Mn0.18Ga0.14Ge0.04Pt0.04
0.42,0.22,0.14,0.12,0.0,0.0,0.04,0.06,3,exploration,8.90805,0.67008,,,Fe0.42Co0.22Mn0.14Ga0.12Ge0.04Pt0.06
0.54,0.06,0.18,0.1,0.0,0.0,0.08,0.04,3,exploration,8.40155,0.43342,,,Fe0.54Co0.06Mn0.18Ga0.10Ge0.08Pt0.04

File: data/data.csv
Fe,Co,Mn,Ga,Al,Si,Ge,Pt,kxx,S_ANE,kappa_source,cycle_added,reference,label,sample_id,historical_split
0.75,0,0,0.25,0,0,0,0,19.4804,5.878,measured,0,This work,Fe0.750Ga0.250,C1_S1_001,train
0.75,0,0,0,0.25,0,0,0,18.30473,4.00036,measured,0,This work,Fe0.750Al0.250,C1_S1_002,train
0.75,0,0,0,0,0.25,0,0,32.9355,2.30339,measured,0,This work,Fe0.750Si0.250,C1_S1_003,train
0.75,0,0,0.125,0,0,0.125,0,20.2354,2.882,measured,0,This work,Fe0.750Ga0.125Ge0.125,C1_S1_004,test
0.75,0,0,0.1875,0.0625,0,0,0,17.967,5.6,measured,0,This work,Fe0.750Ga0.188Al0.063,C1_S1_005,train
0.75,0,0,0.0625,0.1875,0,0,0,15.5168,4.82,measured,0,This work,Fe0.750Ga0.063Al0.188,C1_S1_006,train
0.75,0,0,0.125,0,0.125,0,0,16.6792,2.655,measured,0,This work,Fe0.750Ga0.125Si0.125,C1_S1_007,test
0.75,0,0,0,0.125,0.125,0,0,17.9094,2.391,measured,0,This work,Fe0.750Al0.125Si0.125,C1_S1_008,test
0.751879699,0,0,0.082706767,0.082706767,0.082706767,0,0,11.686,2.677,measured,0,This work,Fe0.752Ga0.083Al0.083Si0.083,C1_S1_009,test
0.751879699,0,0,0.082706767,0.082706767,0,0.082706767,0,16.66,3.513,measured,0,This work,Fe0.752Ga0.083Al0.083Ge0.083,C1_S1_010,test
0.75,0,0,0.0625,0.0625,0.0625,0.0625,0,15.8564,2.21314,measured,0,This work,Fe0.750Ga0.063Al0.063Si0.063Ge0.063,C1_S1_011,train
0.75,0,0,0.11,0.05,0.025,0.065,0,16.193,3.298,measured,0,This work,Fe0.750Ga0.110Al0.050Si0.025Ge0.065,C1_S1_012,train
0.75,0,0,0.0975,0.04,0.025,0.0875,0,18.0092,3.127,measured,0,This work,Fe0.750Ga0.098Al0.040Si0.025Ge0.088,C1_S1_013,test
0.75,0,0,0.0275,0.0125,0.1925,0.0175,0,17.8624,2.163,measured,0,This work,Fe0.750Ga0.028Al0.013Si0.193Ge0.018,C1_S1_014,train
0.75,0,0,0.07,0.1175,0.06,0.0025,0,14.6944,3.602,measured,0,This work,Fe0.750Ga0.070Al0.118Si0.060Ge0.003,C1_S1_015,train
0.75,0,0,0.08,0.1275,0.0125,0.03,0,14.5328,3.54,measured,0,This work,Fe0.750Ga0.08Al0.128Si0.013Ge0.030,C1_S1_016,train
0.75,0,0,0.005,0.065,0.0475,0.1325,0,16.6842,1.638,measured,0,This work,Fe0.750Ga0.005Al0.065Si0.048Ge0.133,C1_S1_017,train
0.75,0,0,0.1175,0.0325,0.0975,0.0025,0,12.9594,3.38,measured,0,This work,Fe0.750Ga0.1175Al0.0325Si0.0975Ge0.0025,C1_S1_018,train
0.75,0,0,0.0425,0.0775,0.0375,0.0925,0,20.3624,3.051,measured,0,This work,Fe0.750Ga0.043Al0.078Si0.038Ge0.093,C1_S1_019,train
0.75,0,0,0.1875,0,0,0,0.0625,13.276,3.853,measured,0,This work,Fe0.750Ga0.188Pt0.063,C1_S1_020,train
0.75,0,0,0,0,0,0,0.25,20.4252,2.98334,measured,0,This work,Fe0.750Pt0.250,C1_S1_021,train
0.75,0,0,0.125,0,0,0,0.125,17.6254,2.959,measured,0,This work,Fe0.750Ga0.125Pt0.125,C1_S1_022,train
0.5,0.125,0.125,0.25,0,0,0,0,10.6478,1.299,measured,0,This work,Fe0.500Co0.125Mn0.125Ga0.250,C1_S1_023,train
0.5,0.125,0.125,0,0.25,0,0,0,9.7722,0.134,measured,0,This work,Fe0.500Co0.125Mn0.125Al0.250,C1_S1_024,train
0.625,0,0.125,0.25,0,0,0,0,12.3818,1.361,measured,0,This work,Fe0.625Mn0.125Ga0.250,C1_S1_025,train
0.625,0,0.125,0,0.25,0,0,0,13.015,0.142,measured,0,This work,Fe0.625Mn0.125Al0.250,C1_S1_026,test
0,0.5,0.25,0.25,0,0,0,0,17.8466,5.479,measured,0,This work,Co0.500Mn0.250Ga0.250,C1_S1_027,train
0,0.5,0.25,0,0,0.25,0,0,23.2046,0.772,measured,0,This work,Co0.500Mn0.250Si0.250,C1_S1_028,test
0,0.5,0.25,0,0.25,0,0,0,13.9832,0.623,measured,0,This work,Co0.500Mn0.250Al0.250,C1_S1_029,train
0.25,0.25,0.25,0.25,0,0,0,0,8.5946,0.449,measured,0,This work,Fe0.250Co0.250Mn0.250Ga0.250,C1_S1_030,test
0.7375,0,0.0125,0.25,0,0,0,0,16.4972,4.935,measured,0,This work,Fe0.738Mn0.013Ga0.250,C1_S1_031,train
0.725,0,0.025,0.25,0,0,0,0,14.891,4.312,measured,0,This work,Fe0.725Mn0.025Ga0.250,C1_S1_032,train
0.75,0,0,0,0.0625,0.1875,0,0,16.95027112,2.629,model,0,[1],Fe0.750Al0.063Si0.188,C1_S1_033,train
0.75,0,0,0,0.1875,0.0625,0,0,14.42873606,2.972,model,0,[1],Fe0.750Al0.188Si0.063,C1_S1_034,train
0.75,0,0,0.175,0.075,0,0,0,18.26661804,5.609,model,0,[1],Fe0.750Ga0.175Al0.075,C1_S1_035,train
0.75,0,0,0.1625,0.0875,0,0,0,18.57836634,5.69,model,0,[1],Fe0.750Ga0.163Al0.088,C1_S1_036,train
0.75,0,0,0.15,0.1,0,0,0,18.83419328,5.598,model,0,[1],Fe0.750Ga0.150Al0.100,C1_S1_037,train
0.75,0,0,0.1375,0.1125,0,0,0,18.5284091,5.673,model,0,[1],Fe0.750Ga0.138Al0.113,C1_S1_038,train
0.75,0,0,0.1,0.15,0,0,0,17.47668019,5.007,model,0,[1],Fe0.750Ga0.100Al0.150,C1_S1_039,train
0.7875,0,0,0.2125,0,0,0,0,20.04246474,4.925,model,0,[2],Fe0.788Ga0.213,C1_S1_040,train
0.78,0,0,0.22,0,0,0,0,21.03977641,5.278,model,0,[2],Fe0.780Ga0.220,C1_S1_041,train
0.7725,0,0,0.2275,0,0,0,0,22.47168445,5.396,model,0,[2],Fe0.773Ga0.228,C1_S1_042,train
0.7675,0,0,0.2325,0,0,0,0,22.61136813,5.144,model,0,[2],Fe0.768Ga0.233,C1_S1_043,train
0.755,0,0,0.245,0,0,0,0,20.39716829,4.506,model,0,[2],Fe0.755Ga0.245,C1_S1_044,train
0.74,0,0,0.26,0,0,0,0,21.35234394,3.935,model,0,[2],Fe0.740Ga0.260,C1_S1_045,train
0.69,0,0,0.14,0.16,0,0,0.01,14.7144,3.515,measured,1,This work,Fe0.69Ga0.14Al0.16Pt0.01,,
0.69,0,0,0.24,0.06,0,0,0.01,12.786,3.617,measured,1,This work,Fe0.69Ga0.24Al0.06Pt0.01,,
0.45,0,0.25,0.09,0.19,0,0,0.02,7.2964,0.051,measured,1,This work,Fe0.45Mn0.25Ga0.09Al0.19Pt0.02,,
0.46,0,0.24,0.16,0.12,0,0,0.02,9.859,0.176,measured,1,This work,Fe0.46Mn0.24Ga0.16Al0.12Pt0.02,,
0.7,0,0,0.03,0.26,0,0,0.01,10.8356,2.159,measured,1,This work,Fe0.70Ga0.03Al0.26Pt0.01,,
0.5,0,0.25,0.02,0.23,0,0,0,9.346,0.045,measured,1,This work,Fe0.50Mn0.25Ga0.02Al0.23,,
0.51,0.15,0.03,0.29,0,0,0.02,0,11.2582,2.604,measured,1,This work,Fe0.51Co0.15Mn0.03Ga0.29Ge0.02,,
0.59,0.05,0.05,0.29,0,0,0.02,0,9.5534,1.851,measured,1,This work,Fe0.59Co0.05Mn0.05Ga0.29Ge0.02,,
0.52,0.04,0.13,0.3,0,0,0.01,0,8.4114,0.336,measured,1,This work,Fe0.52Co0.04Mn0.13Ga0.30Ge0.01,,
0.06,0.5,0.13,0.29,0,0,0.02,0,12.049,1.426,measured,1,This work,Fe0.06Co0.50Mn0.13Ga0.29Ge0.02,,
0,0.6,0.09,0.3,0,0,0,0.01,25.48,1.034,measured,2,This work,Co0.60Mn0.09Ga0.30Pt0.01,,
0.1,0.59,0,0.29,0.01,0,0,0.01,12.1932,1.924,measured,2,This work,Fe0.10Co0.59Ga0.29Al0.01Pt0.01,,
0.74,0,0,0.24,0,0,0,0.02,14.9826,5.289,measured,2,This work,Fe0.74Ga0.24Pt0.02,,
0,0.59,0.17,0.24,0,0,0,0,19.0844,3.145,measured,2,This work,Co0.59Mn0.17Ga0.24,,
0.78,0.01,0,0.01,0.19,0,0,0.01,11.9444,3.018,measured,2,This work,Fe0.78Co0.01Ga0.01Al0.19Pt0.01,,
0.5,0,0.19,0.12,0.02,0,0,0.17,6.4084,0.059,measured,2,This work,Fe0.50Mn0.19Ga0.12Al0.02Pt0.17,,
0.46,0,0.23,0.03,0.04,0,0.01,0.23,10.8282,0.251,measured,2,This work,Fe0.46Mn0.23Ga0.03Al0.04Ge0.01Pt0.23,,
0.35,0.1,0.24,0,0.11,0,0.03,0.17,8.5858,0.006,measured,2,This work,Fe0.35Co0.10Mn0.24Al0.11Ge0.03Pt0.17,,
0.25,0.19,0.25,0,0.09,0,0.06,0.16,8.6528,0.024,measured,2,This work,Fe0.25Co0.19Mn0.25Al0.09Ge0.06Pt0.16,,
0,0.57,0.14,0.01,0.27,0.01,0,0,9.1302,2.518,measured,2,This work,Co0.57Mn0.14Ga0.01Al0.27Si0.01,,
0.73,0,0,0.19,0.08,0,0,0,14.2766,4.414,measured,3,This work,Fe0.73Ga0.19Al0.08,,
0.71,0,0,0.24,0.05,0,0,0,13.4628,3.973,measured,3,This work,Fe0.71Ga0.24Al0.05,,
0.75,0,0,0.13,0.12,0,0,0,15.043,5.403,measured,3,This work,Fe0.75Ga0.13Al0.12,,
0.75,0,0,0.21,0.03,0,0,0.01,15.8596,4.251,measured,3,This work,Fe0.75Ga0.21Al0.03Pt0.01,,
0.71,0,0,0.27,0.01,0,0,0.01,13.1678,2.404,measured,3,This work,Fe0.71Ga0.27Al0.01Pt0.01,,
